Repository: bjarni177/TASOPT.jl

File: src/material_data/MaterialProperties.toml
# Default Material Properties for commonly used materials in TASOPT
# All units are assumed to be in SI units
[TASOPT-Al]
    description = "Aluminium used in default TASOPT models"
    density = 2700.0 #kg/m3
    youngs_modulus =  6.894757889515779e10 #Pa
    shear_modulus = 24.0e9 #Pa
    poissons_ratio = 0.33
    YTS = 34.13e7 #Yield tensile strength
    UTS = 90e6 #Ultimate tensile strength
    shear_strength = 2.2752068755041897e8
    thermal_conductivity = 180 #W/(m K)

[Al-6061]
    description = "Aluminium 6061 alloy"
    source = "https://www.matweb.com/search/DataSheet.aspx?MatGUID=626ec8cdca604f1994be4fc2bc6f7f63"
    density = 2700.0 #kg/m3
    youngs_modulus = 68.9e9 #Pa
    shear_modulus = 26.0e9 #Pa
    poissons_ratio = 0.33
    YTS = 55.2e6 #Yield tensile strength
    UTS = 124e6  #Ultimate tensile strength
    shear_strength = 82.7e6
    thermal_conductivity = 180 #W/(m K)

    #Electrical properties taken from here: https://en.wikipedia.org/wiki/Electrical_resistivity_and_conductivity#Resistivity_and_conductivity_of_various_materials 
    resistivity = 2.65e-8
    alpha = 3.90e-3
    T0 = 293.15

[Al-7075]
    description = """Aluminum 7075-T6 Sheet: Used in Fuselage skin. Most widely used alloy for aircraft structures along with Al-2024"""

    source = "https://www.matweb.com/search/DataSheet.aspx?MatGUID=4f19a42be94546b686bbf43f79c51b7d"
    density = 2810.0 #kg/m3
    youngs_modulus = 71.7e9 #Pa
    shear_modulus = 26.9e9 #Pa
    poissons_ratio = 0.33
    YTS = 462e6 #Yield tensile strength
    UTS = 510e6  #Ultimate tensile strength
    shear_strength = 331e6
    thermal_conductivity = 130 #W/(m K)

[Al-2219-T87]
    description = """Aluminum-copper alloy with high strength, resistance to corrosion cracking and enhanced cryogenic properties.
    Uses: Low-temperature structures, cryogenic fuel storage"""

    source = "https://www.matweb.com/search/datasheet_print.aspx?matguid=86215ca4233a49fdb6b556235fc726b7"
    density = 2840.0 #kg/m3
    youngs_modulus = 73.1e9 #Pa
    shear_modulus = 27e9 #Pa
    poissons_ratio = 0.33
    YTS = 393e6 #Yield tensile strength
    UTS = 476e6  #Ultimate tensile strength
    shear_strength = 280e6
    thermal_conductivity = 121 #W/(m K)

[Al-2024-T4]
    description = """2000 series aluminum alloy that's a common choice for aerospace and structural applications. 
    It's made of aluminum, copper, and manganese, with copper as the main element. """

    source = "https://www.matweb.com/search/datasheet.aspx?MatGUID=0ea3c1617f984cb08cdc98f0e2fa5b4f"
    density = 2780.0 #kg/m3
    youngs_modulus = 73.1e9 #Pa
    shear_modulus = 28e9 #Pa
    poissons_ratio = 0.33
    YTS = 324e6 #Yield tensile strength
    UTS = 469e6  #Ultimate tensile strength
    shear_strength = 283e6
    thermal_conductivity = 121 #W/(m K)

[Al-2524]
    description = """Advanced Fuselage Skin Alloy. 15–20% improvement in fracture toughness and twice fatigue crack growth resistance of 2024-T3."""
    source = "10.31399/asm.ad.al0389"
    density = 2780.0 #kg/m3
    youngs_modulus = 71e9 #Pa
    shear_modulus = 28e9 #Pa  # Using Al-2024 since not specified
    poissons_ratio = 0.35
    YTS = 310e6 #Yield tensile strength
    UTS = 421e6  #Ultimate tensile strength
    shear_strength = 283e6
    thermal_conductivity = 121 #W/(m K) # Using Al-2024 since not specified

[Al-2324-T39]
    description = """Alloy 2324-T39 is a higher strength version of alloy 2024-T351 and is a purity controlled composition variant of alloy 2024. 
    It was developed for tension-dominated, fatigue and fracture critical plate applications. The T39 temper, developed through special fabricating 
    practices, improves both strength and fracture toughness properties over alloy 2024 plate. Alloy 2324-T39 plate is being used successfully on 
    lower wing skin and center wing box components of commercial aircraft """
    source = "https://www.lookpolymers.com/polymer_Alcoa-2324-T39-Aluminum-Plate.php"
    density = 2770.0 #kg/m3
    youngs_modulus = 72.4e9 #Pa
    shear_modulus = 27.0e9 #Pa  
    poissons_ratio = 0.33
    YTS = 370e6 #Yield tensile strength
    UTS = 475e6  #Ultimate tensile strength
    shear_strength = 283e6
    thermal_conductivity = 121 #W/(m K) # Using Al-2024 since not specified

[Al-7050-T7]
    description = """It is fairly strong and features prominently in the wings and fuselage of the planes. For its high corrosion resistance and 
    strength in wide sections, grade 7050 is commonly used in the wing skins and fuselage and more so in military crafts."""
    source = "https://asm.matweb.com/search/SpecificMaterial.asp?bassnum=ma7050t765"
    density = 2830.0 #kg/m3
    youngs_modulus = 71.7e9 #Pa
    shear_modulus = 26.9e9 #Pa  
    poissons_ratio = 0.33
    YTS = 490e6 #Yield tensile strength
    UTS = 552e6  #Ultimate tensile strength
    shear_strength = 324e6
    thermal_conductivity = 153 #W/(m K) 

[Al-2198-T8]
    description = """3rd generation Al-Li alloy used on fuselage skin and wing for its high strength, damage tolerance, and corrosion resistance"""
    source = """https://dl.asminternational.org/handbooks/edited-volume/91/chapter/2088145/2198Fuselage-Sheet,
                https://www.makeitfrom.com/material-properties/2195-2195-T8-Aluminum"""
    density = 2710.0 #kg/m3
    youngs_modulus = 74.9e9 #Pa
    shear_modulus = 26e9 #Pa
    poissons_ratio = 0.33
    YTS = 469e6 #Yield tensile strength
    UTS = 510e6  #Ultimate tensile strength
    shear_strength = 350e6
    thermal_conductivity = 130 #W/(m K) 

[Al-2050-T8]
    description = """3rd generation Al-Li alloy used in fuselage floor for its high strength, damage tolerance, and corrosion resistance"""
    source = """https://www.aubertduval.com/wp-media/uploads/sites/2/2017/06/2050_GB-1.pdf
                https://link.springer.com/article/10.1007/s11665-009-9554-z
                """
    density = 2710.0 #kg/m3
    youngs_modulus = 76.5e9 #Pa
    shear_modulus = 26e9 #Pa
    poissons_ratio = 0.33
    YTS = 476e6 #Yield tensile strength
    UTS = 503e6  #Ultimate tensile strength
    shear_strength = 270e6
    thermal_conductivity = 130 #W/(m K) 

[Al-Li-1441]
    description = """The low density and good mechanical properties of Al-Li alloys make them attractive for
many structural applications, especially in the aerospace industry. Compared to other Al-Cu-Mg alloys, 1441 Al-Li alloy has similar strength but exhibits 7% lower
density and 12% higher modulus, as well as other improved properties """

    source = "https://ntrs.nasa.gov/api/citations/20040086797/downloads/20040086797.pdf"
    density =  2600.0 #kg/m3
    youngs_modulus = 78.4 #Pa
    shear_modulus = 28e9 #Pa
    poissons_ratio = 0.34
    YTS = 315e6 #Yield tensile strength
    UTS = 430e6  #Ultimate tensile strength
    shear_strength = 320e6
    thermal_conductivity =  88 #W/(m K)

[Ti-6242]
    description = "Titanium 6242 alloy"
    #Structural properties: https://www.matweb.com/search/datasheet_print.aspx?matguid=66f20965748441d8916768ed80be0cba
    density = 4540.0 #kg/m3
    youngs_modulus = 120e9 #Pa
    shear_modulus = 45.5e9 #Pa
    poissons_ratio = 0.32
    YTS = 990e6 #Yield tensile strength
    UTS = 1010e6  #Ultimate tensile strength
    shear_strength = 82.7e6
    thermal_conductivity = 7.10 #W/(m K)

[SS-304]
    description = """304 Stainless Steel
    Uses: Pressure vessels, piping, cryogenic vessels"""
    #Structural properties: https://www.matweb.com/search/datasheet.aspx?MatGUID=abc4415b0f8b490387e3c922237098da
    density = 8000.0 #kg/m3
    youngs_modulus = 193e9 #Pa
    shear_modulus = 77.0e9 #Pa
    poissons_ratio = 0.29
    YTS = 215e6 #Yield tensile strength
    UTS = 505e6  #Ultimate tensile strength
    shear_strength = 386.0e6 #From https://protoxyz.com/materials/metal/Stainless_Steel_304
    thermal_conductivity = 16.2 #W/(m K)

[AISI-4340]
    description = """4340 Steel, normalized
    Uses: Piston pins, bearings, gears, dies, pressure vessels"""
    #Structural properties: https://www.matweb.com/search/DataSheet.aspx?MatGUID=fd2df45bffa54018b54989bc14092d9f
    density = 7850.0 #kg/m3
    youngs_modulus = 200e9 #Pa
    shear_modulus = 78e9 #Pa
    poissons_ratio = 0.29
    YTS = 862e6 #Yield tensile strength
    UTS = 1282e6  #Ultimate tensile strength
    shear_strength = 758.4e6 #From https://www.onlinemetals.com/en/product-guide/alloy/4340
    thermal_conductivity = 44.5 #W/(m K)

# -----------------------------------------------------
# Fitting alloys for the folding-wingtip mechanism (hinge/latch pins, lugs, fittings).
# Structural values are from MIL-HDBK-5J (31 Jan 2003), room-temperature S-basis design
# allowables, converted from ksi / Msi / lb/in^3 to SI:
#   https://everyspec.com/MIL-HDBK/MIL-HDBK-0001-0099/MIL_HDBK_5J_139/
# bearing_strength = Fbru (ultimate bearing strength) at e/D = 2.0.
# thermal_conductivity is set to 0.0: it is unused by the mechanism model.
# -----------------------------------------------------
[Ti-6Al-4V]
    description = "Titanium Ti-6Al-4V, annealed die forging (AMS 4928), 2.001-4.000 in thick"
    source = "MIL-HDBK-5J Table 5.4.1.0(f)"
    density = 4429.0 #kg/m3 (0.160 lb/in^3)
    youngs_modulus = 116.5e9 #Pa (16.9e3 ksi)
    shear_modulus = 44.8e9 #Pa (6.5e3 ksi)
    poissons_ratio = 0.31
    YTS = 827e6 #Yield tensile strength, Fty L (120 ksi)
    UTS = 896e6 #Ultimate tensile strength, Ftu L (130 ksi)
    shear_strength = 545e6 #Fsu (79 ksi)
    bearing_strength = 1772e6 #Fbru, e/D = 2.0 (257 ksi)
    thermal_conductivity = 0.0 #W/(m K), unused by the mechanism model

[300M]
    description = "300M low-alloy steel, quenched and tempered, Ftu = 280 ksi (AMS 6419 / AMS 6257). Bar, forging, tubing"
    source = "MIL-HDBK-5J Table 2.3.1.0(f1)"
    density = 7833.0 #kg/m3 (0.283 lb/in^3)
    youngs_modulus = 199.9e9 #Pa (29.0e3 ksi)
    shear_modulus = 75.8e9 #Pa (11.0e3 ksi)
    poissons_ratio = 0.32
    YTS = 1586e6 #Yield tensile strength, Fty (230 ksi)
    UTS = 1931e6 #Ultimate tensile strength, Ftu (280 ksi)
    shear_strength = 1158e6 #Fsu (168 ksi)
    bearing_strength = 3620e6 #Fbru, e/D = 2.0, dry pin (525 ksi)
    thermal_conductivity = 0.0 #W/(m K), unused by the mechanism model

[15-5PH]
    description = "15-5PH precipitation-hardening stainless steel, H1025, bar and forging (AMS 5659)"
    source = "MIL-HDBK-5J Table 2.6.7.0(b)"
    density = 7833.0 #kg/m3 (0.283 lb/in^3)
    youngs_modulus = 196.5e9 #Pa (28.5e3 ksi)
    shear_modulus = 77.2e9 #Pa (11.2e3 ksi)
    poissons_ratio = 0.27
    YTS = 1000e6 #Yield tensile strength, Fty (145 ksi)
    UTS = 1069e6 #Ultimate tensile strength, Ftu (155 ksi)
    shear_strength = 669e6 #Fsu (97 ksi)
    bearing_strength = 2289e6 #Fbru, e/D = 2.0, dry pin (332 ksi)
    thermal_conductivity = 0.0 #W/(m K), unused by the mechanism model

# -----------------------------------------------------
# Generic conductors with electrical properties taken 
# from here: https://en.wikipedia.org/wiki/Electrical_resistivity_and_conductivity#Resistivity_and_conductivity_of_various_materials 
# -----------------------------------------------------
[Cu]
    description = "Generic copper"
    density = 8960.0
    resistivity = 1.68e-8
    alpha = 4.04e-3
    T0 = 293.15

[Au]
    description = "Generic gold"
    density = 19300.0
    resistivity = 2.44e-8
    alpha = 3.40e-3
    T0 = 293.15

[Ag]
    description = "Generic silver"
    density = 10490.0
    resistivity = 1.59e-8
    alpha = 3.80e-3
    T0 = 293.15

# -----------------------------------------------------
# Generic insulators
# -----------------------------------------------------
[PTFE]
    description = ""
    density = 2150.0
    dielectric_strength = 19.7e6

[PEEK]
    description = ""
    density = 1320.0
    dielectric_strength = 23e6

[polyamide]
    description = "Generic polyamide"
    #Dowdle et al https://doi.org/10.2514/6.2018-5026
    density = 1700.0
    dielectric_strength = 10e6

# -----------------------------------------------------
# Electric Steels
# -----------------------------------------------------
[M19]
    description = """29-Gauge M-19 nonoriented steel; 
                     Data from Ofori-Tenkorang, J., 
                    “Permanent-Magnet Synchronous Motors and Associated Power Electrics 
                    for Direct-Drive Vehicle Propulsion,” Ph.D. Dissertation, 
                    Massachusetts Institute of Technology, Cambridge, MA, 1996."""
    density = 7750.0 #kg/m3
    ke = 7.0963515e-5 # W/kg/Hz²/T² = 32.183e-6 W/lb/Hz²/T²
    kh = 2.351412e-2  # W/kg/Hz = 10.664e-3 W/lb/Hz
    alpha = 1.793
[Hiperco50]
    description = """Hiperco® 50 alloy is an iron-cobalt-vanadium soft magnetic 
    alloy which exhibits high magnetic saturation (24 kilogauss), 
    high D.C. maximum permeability, low D.C. coercive force, and low A.C. core loss."""
    density = 8110.0


# -----------------------------------------------------
# Thermal insulators
# -----------------------------------------------------
# The field `conductivity_coeffs` has coefficients defining the thermal conductivity as a function of temperature. For example
# conductivity_coeffs = [2, 3, 5] represents k(T) = 2 + 3*T + 5*T^2.
[rohacell41s] 
    density = 35.0 #kg/m^3. From Brewer (1991)
    conductivity_coeffs = [0.001579, 1.283e-4, -3.353e-7, 8.487e-10]#Note: Brewer (1991) only had one point for rohacell thermal conductivity. They assumed the same curve as PVC

[polyurethane27]
    density = 27.0
    conductivity_coeffs = [-2.192e-3, 3.740e-4, -5.222e-6, 4.438e-8, -1.639e-10, 2.114e-13] # W/(m K), polynomial fit to Fig. 4.78 in Brewer (1991) between 20 and 320 K

[polyurethane32]
    density = 32.0
    conductivity_coeffs = [-2.367E-03, 3.816E-04, -5.341E-06, 4.542E-08, -1.683E-10, 2.179E-13]

[polyurethane35]
    density = 35.0
    conductivity_coeffs = [-2.575E-03, 3.970E-04, -5.662E-06, 4.746E-08, -1.695E-10, 2.104E-13]

[mylar]
    density = 1390.0 #kg/m^3, https://www.matweb.com/search/datasheet_print.aspx?matguid=981d85aa72b0419bb4b26a3c06cb284d
    conductivity_coeffs = [0.155] # W/(m K) at 298 K, https://www.matweb.com/search/datasheet_print.aspx?matguid=981d85aa72b0419bb4b26a3c06cb284d

[microspheres]
    density = 69.0
    conductivity_coeffs = [-3.7191E-05, 5.1956E-05, -9.6487E-08, 1.4632E-10]

[vacuum]
    density = 0.0
    conductivity_coeffs = [0.0]
